Repository: arnabmaj/thermal_conductivity_ai

AI system for predicting and explaining thermal conductivity of crystals at high pressure using machine learning and scientific literature retrieval.

File: data/extracted/rejected_records.json
[
  {
    "source_file": "acs.chemmater.3c00935.pdf",
    "paper_title": "Anomalous Pressure-Resilient Thermal Conductivity in Hybrid Perovskites with Strong Lattice Anharmonicity and Small Bulk Modulus",
    "material": "c-MAPbI3",
    "thermal_conductivity_w_mk": 0.55,
    "temperature_k": 350,
    "pressure_gpa": -0.8,
    "crystal_structure": "cubic",
    "space_group": "I4/mmm",
    "kappa_type": "total",
    "direction": null,
    "method": "bte",
    "condition": "350 K, -0.8 GPa tension, quantum statistics",
    "page": 2,
    "evidence": "κT,Quantum displays a similar trend, with its value at 350 K and 0 GPa agreeing with previous experimental and theoretical results",
    "confidence": "high",
    "source_type": "figure",
    "rejection_reason": "pressure_gpa is invalid: -0.8"
  },
  {
    "source_file": "acs.chemmater.3c00935.pdf",
    "paper_title": "Anomalous Pressure-Resilient Thermal Conductivity in Hybrid Perovskites with Strong Lattice Anharmonicity and Small Bulk Modulus",
    "material": "c-MAPbI3",
    "thermal_conductivity_w_mk": 0.5,
    "temperature_k": 350,
    "pressure_gpa": -0.8,
    "crystal_structure": "cubic",
    "space_group": "I4/mmm",
    "kappa_type": "total",
    "direction": null,
    "method": "md",
    "condition": "350 K, -0.8 GPa, NEMD simulation",
    "page": 2,
    "evidence": "our size-converged NEMD thermal conductivity (κNEMD) at the temperature of 350 K displays a gentle upward trend with increasing pressures",
    "confidence": "high",
    "source_type": "figure",
    "rejection_reason": "pressure_gpa is invalid: -0.8"
  },
  {
    "source_file": "acs.chemmater.3c00935.pdf",
    "paper_title": "Anomalous Pressure-Resilient Thermal Conductivity in Hybrid Perovskites with Strong Lattice Anharmonicity and Small Bulk Modulus",
    "material": "c-MAPbI3",
    "thermal_conductivity_w_mk": 0.5,
    "temperature_k": 350,
    "pressure_gpa": -0.8,
    "crystal_structure": "cubic",
    "space_group": "I4/mmm",
    "kappa_type": "total",
    "direction": null,
    "method": "bte",
    "condition": "350 K, -0.8 GPa, classical statistics",
    "page": 2,
    "evidence": "κT,Classical. This agreement is further discussed below. The LD-PWTE total thermal conductivity calculated using quantum statistics",
    "confidence": "medium",
    "source_type": "text",
    "rejection_reason": "pressure_gpa is invalid: -0.8"
  },
  {
    "source_file": "acs.chemmater.3c00935.pdf",
    "paper_title": "Anomalous Pressure-Resilient Thermal Conductivity in Hybrid Perovskites with Strong Lattice Anharmonicity and Small Bulk Modulus",
    "material": "c-MAPbI3",
    "thermal_conductivity_w_mk": 0.033,
    "temperature_k": 350,
    "pressure_gpa": -0.8,
    "crystal_structure": "cubic",
    "space_group": "I4/mmm",
    "kappa_type": "total",
    "direction": null,
    "method": "bte",
    "condition": "350 K, -0.8 GPa, population-channel only",
    "page": 2,
    "evidence": "κP,Quantum accounts for the increase of κT,Quantum as pressure grows. With the MAPbI3's Debye temperature at 120 K, the lower value of κT,Quantum than κT,Classical",
    "confidence": "high",
    "source_type": "text",
    "rejection_reason": "pressure_gpa is invalid: -0.8"
  },
  {
    "source_file": "Al_JPCL.pdf",
    "paper_title": "Exceptionally Enhanced Thermal Conductivity of Aluminum Driven by Extreme Pressures: A First-Principles Study",
    "material": "Al (Aluminum)",
    "thermal_conductivity_w_mk": null,
    "temperature_k": 100,
    "pressure_gpa": 0,
    "crystal_structure": null,
    "space_group": null,
    "kappa_type": "total",
    "direction": null,
    "method": "dft",
    "condition": "ambient pressure, 100 K",
    "page": 3,
    "evidence": "lattice contribution increases with application of pressure, shown by inset of Figure 3c for ~82 GPa",
    "confidence": "medium",
    "source_type": "figure",
    "rejection_reason": "thermal_conductivity_w_mk is null"
  },
  {
    "source_file": "Al_JPCL.pdf",
    "paper_title": "Exceptionally Enhanced Thermal Conductivity of Aluminum Driven by Extreme Pressures: A First-Principles Study",
    "material": "Al (Aluminum)",
    "thermal_conductivity_w_mk": null,
    "temperature_k": 300,
    "pressure_gpa": 82,
    "crystal_structure": null,
    "space_group": null,
    "kappa_type": "total",
    "direction": null,
    "method": "dft",
    "condition": "82 GPa pressure, room temperature",
    "page": 3,
    "evidence": "inset of Figure 3c for ~82 GPa pressure showing temperature-dependent thermal conductivity",
    "confidence": "medium",
    "source_type": "figure",
    "rejection_reason": "thermal_conductivity_w_mk is null"
  },
  {
    "source_file": "Al_JPCL.pdf",
    "paper_title": "Exceptionally Enhanced Thermal Conductivity of Aluminum Driven by Extreme Pressures: A First-Principles Study",
    "material": "Al (Aluminum)",
    "thermal_conductivity_w_mk": null,
    "temperature_k": 300,
    "pressure_gpa": 207,
    "crystal_structure": null,
    "space_group": null,
    "kappa_type": "total",
    "direction": null,
    "method": "dft",
    "condition": "207 GPa pressure, room temperature, ~8x enhancement from ambient",
    "page": 4,
    "evidence": "thermal conductivity of Al at 207 GPa is ~8x higher than that at ambient pressure",
    "confidence": "high",
    "source_type": "text",
    "rejection_reason": "thermal_conductivity_w_mk is null"
  },
  {
    "source_file": "Al_JPCL.pdf",
    "paper_title": "Exceptionally Enhanced Thermal Conductivity of Aluminum Driven by Extreme Pressures: A First-Principles Study",
    "material": "Al (Aluminum)",
    "thermal_conductivity_w_mk": null,
    "temperature_k": 100,
    "pressure_gpa": 200,
    "crystal_structure": null,
    "space_group": null,
    "kappa_type": "lattice",
    "direction": null,
    "method": "dft",
    "condition": "200 GPa pressure, 100 K, lattice contribution ~50% of total",
    "page": 2,
    "evidence": "contribution from lattice thermal conductivity is further enhanced to ~50% of total at 100 K under 200 GPa",
    "confidence": "high",
    "source_type": "text",
    "rejection_reason": "thermal_conductivity_w_mk is null"
  },
  {
    "source_file": "Al_JPCL.pdf",
    "paper_title": "Exceptionally Enhanced Thermal Conductivity of Aluminum Driven by Extreme Pressures: A First-Principles Study",
    "material": "Al (Aluminum)",
    "thermal_conductivity_w_mk": null,
    "temperature_k": 300,
    "pressure_gpa": 200,
    "crystal_structure": null,
    "space_group": null,
    "kappa_type": "lattice",
    "direction": null,
    "method": "dft",
    "condition": "200 GPa pressure, 300 K, lattice contribution ~20% of total",
    "page": 2,
    "evidence": "lattice contributions culminate to ~20% of total thermal conductivity at room temperature for 200 GPa",
    "confidence": "high",
    "source_type": "text",
    "rejection_reason": "thermal_conductivity_w_mk is null"
  },
  {
    "source_file": "Al_JPCL.pdf",
    "paper_title": "Exceptionally Enhanced Thermal Conductivity of Aluminum Driven by Extreme Pressures: A First-Principles Study",
    "material": "Al (Aluminum)",
    "thermal_conductivity_w_mk": null,
    "temperature_k": 300,
    "pressure_gpa": 0,
    "crystal_structure": null,
    "space_group": null,
    "kappa_type": "lattice",
    "direction": null,
    "method": "dft",
    "condition": "ambient pressure, 300 K, lattice contribution ~5% of total",
    "page": 2,
    "evidence": "lattice contribution ~5% at ambient conditions versus ~20% at 200 GPa",
    "confidence": "high",
    "source_type": "text",
    "rejection_reason": "thermal_conductivity_w_mk is null"
  },
  {
    "source_file": "Al_JPCL.pdf",
    "paper_title": "Exceptionally Enhanced Thermal Conductivity of Aluminum Driven by Extreme Pressures: A First-Principles Study",
    "material": "Al (Aluminum)",
    "thermal_conductivity_w_mk": null,
    "temperature_k": 300,
    "pressure_gpa": 0,
    "crystal_structure": null,
    "space_group": null,
    "kappa_type": "electronic",
    "direction": null,
    "method": "dft",
    "condition": "ambient pressure, electronic thermal conductivity contribution",
    "page": 3,
    "evidence": "electrons are the dominant heat carriers at relatively higher temperatures",
    "confidence": "medium",
    "source_type": "text",
    "rejection_reason": "thermal_conductivity_w_mk is null"
  },
  {
    "source_file": "Backstrom_Au_Ag_J_phys_chem_solids.pdf",
    "paper_title": "Thermal Conductivity of Gold and Silver at High Pressures",
    "material": "Gold",
    "thermal_conductivity_w_mk": null,
    "temperature_k": 315,
    "pressure_gpa": 0.0,
    "crystal_structure": null,
    "space_group": null,
    "kappa_type": "total",
    "direction": null,
    "method": "experimental",
    "condition": "Atmospheric pressure, unannealed specimen",
    "page": 2,
    "evidence": "average absolute values of a at atmospheric pressure and at T=315 K for the unannealed specimens were a=(1.30±0.02) cm2 s-1 for gold",
    "confidence": "high",
    "source_type": "text",
    "rejection_reason": "thermal_conductivity_w_mk is null"
  },
  {
    "source_file": "Backstrom_Au_Ag_J_phys_chem_solids.pdf",
    "paper_title": "Thermal Conductivity of Gold and Silver at High Pressures",
    "material": "Silver",
    "thermal_conductivity_w_mk": null,
    "temperature_k": 315,
    "pressure_gpa": 0.0,
    "crystal_structure": null,
    "space_group": null,
    "kappa_type": "total",
    "direction": null,
    "method": "experimental",
    "condition": "Atmospheric pressure, unannealed specimen",
    "page": 2,
    "evidence": "average absolute values of a at atmospheric pressure and at T=315 K for the unannealed specimens were a=(1.75±0.05) cm2 s-1 for silver",
    "confidence": "high",
    "source_type": "text",
    "rejection_reason": "thermal_conductivity_w_mk is null"
  },
  {
    "source_file": "Backstrom_Au_Ag_J_phys_chem_solids.pdf",
    "paper_title": "Thermal Conductivity of Gold and Silver at High Pressures",
    "material": "Gold",
    "thermal_conductivity_w_mk": null,
    "temperature_k": 315,
    "pressure_gpa": 0.0,
    "crystal_structure": null,
    "space_group": null,
    "kappa_type": "total",
    "direction": null,
    "method": "experimental",
    "condition": "Atmospheric pressure, annealed specimen",
    "page": 2,
    "evidence": "For the annealed specimens the corresponding values were found to be a=1.33 cm2 s-1 for gold",
    "confidence": "high",
    "source_type": "text",
    "rejection_reason": "thermal_conductivity_w_mk is null"
  },
  {
    "source_file": "Backstrom_Au_Ag_J_phys_chem_solids.pdf",
    "paper_title": "Thermal Conductivity of Gold and Silver at High Pressures",
    "material": "Silver",
    "thermal_conductivity_w_mk": null,
    "temperature_k": 315,
    "pressure_gpa": 0.0,
    "crystal_structure": null,
    "space_group": null,
    "kappa_type": "total",
    "direction": null,
    "method": "experimental",
    "condition": "Atmospheric pressure, annealed specimen",
    "page": 2,
    "evidence": "For the annealed specimens the corresponding values were found to be a=1.81 cm2 s-1 for silver",
    "confidence": "high",
    "source_type": "text",
    "rejection_reason": "thermal_conductivity_w_mk is null"
  },
  {
    "source_file": "Broido_BAs_Nature_comms.pdf",
    "paper_title": "Non-monotonic pressure dependence of the thermal conductivity of boron arsenide",
    "material": "MgO",
    "thermal_conductivity_w_mk": null,
    "temperature_k": 300.0,
    "pressure_gpa": 0.0,
    "crystal_structure": null,
    "space_group": null,
    "kappa_type": "lattice",
    "direction": null,
    "method": "dft",
    "condition": "natural isotopic mix, 300 K",
    "page": 3,
    "evidence": "κ calculations for κ of MgO with natural isotopic mix is in reasonable quantitative agreement with experimental data",
    "confidence": "medium",
    "source_type": "text",
    "rejection_reason": "thermal_conductivity_w_mk is null"
  },
  {
    "source_file": "Broido_BAs_Nature_comms.pdf",
    "paper_title": "Non-monotonic pressure dependence of the thermal conductivity of boron arsenide",
    "material": "cubic boron nitride (cBN)",
    "thermal_conductivity_w_mk": null,
    "temperature_k": 300.0,
    "pressure_gpa": 0.0,
    "crystal_structure": "cubic",
    "space_group": null,
    "kappa_type": "lattice",
    "direction": null,
    "method": "dft",
    "condition": "300 K, ambient pressure",
    "page": 3,
    "evidence": "κ indeed increases monotonically with pressure in Fig. 1b, c, respectively, in-line with conventional expectation",
    "confidence": "medium",
    "source_type": "text",
    "rejection_reason": "thermal_conductivity_w_mk is null"
  },
  {
    "source_file": "Broido_BAs_Nature_comms.pdf",
    "paper_title": "Non-monotonic pressure dependence of the thermal conductivity of boron arsenide",
    "material": "boron antimonide (BSb)",
    "thermal_conductivity_w_mk": null,
    "temperature_k": null,
    "pressure_gpa": null,
    "crystal_structure": "zinc-blende",
    "space_group": null,
    "kappa_type": "lattice",
    "direction": null,
    "method": "dft",
    "condition": "3+4-phonon, non-monotonic pressure dependence",
    "page": 5,
    "evidence": "both isotopically pure BSb and BSb with natural isotopic mix show κ(3+4) peak in pressure dependence",
    "confidence": "medium",
    "source_type": "text",
    "rejection_reason": "thermal_conductivity_w_mk is null"
  }
]

File: data/extracted/results.json (part 1 of 2)
[
  {
    "paper_title": "Anomalous Pressure-Resilient Thermal Conductivity in Hybrid Perovskites with Strong Lattice Anharmonicity and Small Bulk Modulus",
    "has_thermal_conductivity_data": true,
    "records": [
      {
        "material": "c-MAPbI3",
        "thermal_conductivity_w_mk": 0.4,
        "temperature_k": 350,
        "pressure_gpa": 0.0,
        "crystal_structure": "cubic",
        "space_group": "I4/mmm",
        "kappa_type": "total",
        "direction": null,
        "method": "md",
        "condition": "Room temperature, 350 K, 0 GPa reference",
        "page": 1,
        "evidence": "thermal conductivity at the temperature of 350 K increases from around 0.4 to 0.6 W m−1 K−1",
        "confidence": "high",
        "source_type": "text"
      },
      {
        "material": "c-MAPbI3",
        "thermal_conductivity_w_mk": 0.6,
        "temperature_k": 350,
        "pressure_gpa": 10.0,
        "crystal_structure": "cubic",
        "space_group": "I4/mmm",
        "kappa_type": "total",
        "direction": null,
        "method": "md",
        "condition": "350 K, 10 GPa compression",
        "page": 1,
        "evidence": "thermal conductivity at the temperature of 350 K increases from around 0.4 to 0.6 W m−1 K−1 when pressure rises from 0 to 10 GPa",
        "confidence": "high",
        "source_type": "text"
      },
      {
        "material": "c-MAPbI3",
        "thermal_conductivity_w_mk": 1.5,
        "temperature_k": 350,
        "pressure_gpa": 10.0,
        "crystal_structure": "cubic",
        "space_group": "I4/mmm",
        "kappa_type": "total",
        "direction": null,
        "method": "md",
        "condition": "350 K, 10 GPa, alternative theoretical study",
        "page": 1,
        "evidence": "another independent theoretical study using the same method and potential predicted an almost tripled thermal conductivity for c-MAPbI3 at 10 GPa to around 1.5 W m−1 K−1",
        "confidence": "medium",
        "source_type": "text"
      },
      {
        "material": "c-MAPbI3",
        "thermal_conductivity_w_mk": 0.55,
        "temperature_k": 350,
        "pressure_gpa": -0.8,
        "crystal_structure": "cubic",
        "space_group": "I4/mmm",
        "kappa_type": "total",
        "direction": null,
        "method": "bte",
        "condition": "350 K, -0.8 GPa tension, quantum statistics",
        "page": 2,
        "evidence": "κT,Quantum displays a similar trend, with its value at 350 K and 0 GPa agreeing with previous experimental and theoretical results",
        "confidence": "high",
        "source_type": "figure"
      },
      {
        "material": "c-MAPbI3",
        "thermal_conductivity_w_mk": 0.57,
        "temperature_k": 350,
        "pressure_gpa": 0.0,
        "crystal_structure": "cubic",
        "space_group": "I4/mmm",
        "kappa_type": "total",
        "direction": null,
        "method": "bte",
        "condition": "350 K, 0 GPa, quantum statistics",
        "page": 2,
        "evidence": "κT,Quantum displays a similar trend, with its value at 350 K and 0 GPa agreeing with previous experimental and theoretical results",
        "confidence": "high",
        "source_type": "figure"
      },
      {
        "material": "c-MAPbI3",
        "thermal_conductivity_w_mk": 0.7,
        "temperature_k": 350,
        "pressure_gpa": 2.0,
        "crystal_structure": "cubic",
        "space_group": "I4/mmm",
        "kappa_type": "total",
        "direction": null,
        "method": "bte",
        "condition": "350 K, 2.0 GPa compression, quantum statistics",
        "page": 2,
        "evidence": "κT,Quantum displays a similar trend, with its value at 350 K and 0 GPa agreeing with previous experimental and theoretical results",
        "confidence": "high",
        "source_type": "figure"
      },
      {
        "material": "c-MAPbI3",
        "thermal_conductivity_w_mk": 0.5,
        "temperature_k": 350,
        "pressure_gpa": -0.8,
        "crystal_structure": "cubic",
        "space_group": "I4/mmm",
        "kappa_type": "total",
        "direction": null,
        "method": "md",
        "condition": "350 K, -0.8 GPa, NEMD simulation",
        "page": 2,
        "evidence": "our size-converged NEMD thermal conductivity (κNEMD) at the temperature of 350 K displays a gentle upward trend with increasing pressures",
        "confidence": "high",
        "source_type": "figure"
      },
      {
        "material": "c-MAPbI3",
        "thermal_conductivity_w_mk": 0.52,
        "temperature_k": 350,
        "pressure_gpa": 0.0,
        "crystal_structure": "cubic",
        "space_group": "I4/mmm",
        "kappa_type": "total",
        "direction": null,
        "method": "md",
        "condition": "350 K, 0 GPa, NEMD simulation",
        "page": 2,
        "evidence": "our size-converged NEMD thermal conductivity (κNEMD) at the temperature of 350 K displays a gentle upward trend with increasing pressures",
        "confidence": "high",
        "source_type": "figure"
      },
      {
        "material": "c-MAPbI3",
        "thermal_conductivity_w_mk": 0.63,
        "temperature_k": 350,
        "pressure_gpa": 2.0,
        "crystal_structure": "cubic",
        "space_group": "I4/mmm",
        "kappa_type": "total",
        "direction": null,
        "method": "md",
        "condition": "350 K, 2.0 GPa, NEMD simulation",
        "page": 2,
        "evidence": "our size-converged NEMD thermal conductivity (κNEMD) at the temperature of 350 K displays a gentle upward trend with increasing pressures",
        "confidence": "high",
        "source_type": "figure"
      },
      {
        "material": "c-MAPbI3",
        "thermal_conductivity_w_mk": 0.5,
        "temperature_k": 350,
        "pressure_gpa": -0.8,
        "crystal_structure": "cubic",
        "space_group": "I4/mmm",
        "kappa_type": "total",
        "direction": null,
        "method": "bte",
        "condition": "350 K, -0.8 GPa, classical statistics",
        "page": 2,
        "evidence": "κT,Classical. This agreement is further discussed below. The LD-PWTE total thermal conductivity calculated using quantum statistics",
        "confidence": "medium",
        "source_type": "text"
      },
      {
        "material": "c-MAPbI3",
        "thermal_conductivity_w_mk": 0.033,
        "temperature_k": 350,
        "pressure_gpa": -0.8,
        "crystal_structure": "cubic",
        "space_group": "I4/mmm",
        "kappa_type": "total",
        "direction": null,
        "method": "bte",
        "condition": "350 K, -0.8 GPa, population-channel only",
        "page": 2,
        "evidence": "κP,Quantum accounts for the increase of κT,Quantum as pressure grows. With the MAPbI3's Debye temperature at 120 K, the lower value of κT,Quantum than κT,Classical",
        "confidence": "high",
        "source_type": "text"
      },
      {
        "material": "c-MAPbI3",
        "thermal_conductivity_w_mk": 0.127,
        "temperature_k": 350,
        "pressure_gpa": 2.0,
        "crystal_structure": "cubic",
        "space_group": "I4/mmm",
        "kappa_type": "total",
        "direction": null,
        "method": "bte",
        "condition": "350 K, 2.0 GPa, population-channel only",
        "page": 2,
        "evidence": "κP raises from 0.033 to 0.127 W m−1 K−1 with pressure increasing from −0.8 to 2.0 GPa",
        "confidence": "high",
        "source_type": "text"
      }
    ],
    "source_file": "acs.chemmater.3c00935.pdf"
  },
  {
    "paper_title": "Thermal Conductivity of BAs under Pressure",
    "has_thermal_conductivity_data": true,
    "records": [
      {
        "material": "BAs",
        "thermal_conductivity_w_mk": 1100.0,
        "temperature_k": 300.0,
        "pressure_gpa": 0.0,
        "crystal_structure": "zincblende",
        "space_group": "F m-3 m",
        "kappa_type": "total",
        "direction": null,
        "method": "experimental",
        "condition": "Sample A, high-purity, 0 GPa",
        "page": 3,
        "evidence": "high-purity BAs single crystal with thermal conductivity ranging 1000–1300 W m−1 K−1",
        "confidence": "high",
        "source_type": "text"
      },
      {
        "material": "BAs",
        "thermal_conductivity_w_mk": 1000.0,
        "temperature_k": 300.0,
        "pressure_gpa": 10.0,
        "crystal_structure": "zincblende",
        "space_group": "F m-3 m",
        "kappa_type": "total",
        "direction": null,
        "method": "experimental",
        "condition": "Sample A, compression to 10 GPa",
        "page": 3,
        "evidence": "We observe that high-purity BAs has a constant thermal conductivity of ≈1000 W m−1 K−1 between 0 and 30 GPa",
        "confidence": "high",
        "source_type": "figure"
      },
      {
        "material": "BAs",
        "thermal_conductivity_w_mk": 1000.0,
        "temperature_k": 300.0,
        "pressure_gpa": 20.0,
        "crystal_structure": "zincblende",
        "space_group": "F m-3 m",
        "kappa_type": "total",
        "direction": null,
        "method": "experimental",
        "condition": "Sample A, compression to 20 GPa",
        "page": 3,
        "evidence": "We observe that high-purity BAs has a constant thermal conductivity of ≈1000 W m−1 K−1 between 0 and 30 GPa",
        "confidence": "high",
        "source_type": "figure"
      },
      {
        "material": "BAs",
        "thermal_conductivity_w_mk": 1000.0,
        "temperature_k": 300.0,
        "pressure_gpa": 30.0,
        "crystal_structure": "zincblende",
        "space_group": "F m-3 m",
        "kappa_type": "total",
        "direction": null,
        "method": "experimental",
        "condition": "Sample A, compression to 30 GPa",
        "page": 3,
        "evidence": "We observe that high-purity BAs has a constant thermal conductivity of ≈1000 W m−1 K−1 between 0 and 30 GPa",
        "confidence": "high",
        "source_type": "figure"
      },
      {
        "material": "BAs",
        "thermal_conductivity_w_mk": 600.0,
        "temperature_k": 300.0,
        "pressure_gpa": 0.0,
        "crystal_structure": "zincblende",
        "space_group": "F m-3 m",
        "kappa_type": "total",
        "direction": null,
        "method": "experimental",
        "condition": "Sample B, lower thermal conductivity, 0 GPa",
        "page": 3,
        "evidence": "The ambient thermal conductivities of these samples are ≈600 and 350 W m−1 K−1",
        "confidence": "high",
        "source_type": "text"
      },
      {
        "material": "BAs",
        "thermal_conductivity_w_mk": 600.0,
        "temperature_k": 300.0,
        "pressure_gpa": 15.0,
        "crystal_structure": "zincblende",
        "space_group": "F m-3 m",
        "kappa_type": "total",
        "direction": null,
        "method": "experimental",
        "condition": "Sample B, compression to 15 GPa",
        "page": 3,
        "evidence": "BAs crystals with low concentrations of defects (Samples B and C) have a pressure independent thermal conductivity",
        "confidence": "high",
        "source_type": "figure"
      },
      {
        "material": "BAs",
        "thermal_conductivity_w_mk": 350.0,
        "temperature_k": 300.0,
        "pressure_gpa": 0.0,
        "crystal_structure": "zincblende",
        "space_group": "F m-3 m",
        "kappa_type": "total",
        "direction": null,
        "method": "experimental",
        "condition": "Sample C, lower thermal conductivity, 0 GPa",
        "page": 3,
        "evidence": "The ambient thermal conductivities of these samples are ≈600 and 350 W m−1 K−1",
        "confidence": "high",
        "source_type": "text"
      },
      {
        "material": "BAs",
        "thermal_conductivity_w_mk": 350.0,
        "temperature_k": 300.0,
        "pressure_gpa": 15.0,
        "crystal_structure": "zincblende",
        "space_group": "F m-3 m",
        "kappa_type": "total",
        "direction": null,
        "method": "experimental",
        "condition": "Sample C, compression to 15 GPa",
        "page": 3,
        "evidence": "BAs crystals with low concentrations of defects (Samples B and C) have a pressure independent thermal conductivity",
        "confidence": "high",
        "source_type": "figure"
      },
      {
        "material": "BAs",
        "thermal_conductivity_w_mk": 1200.0,
        "temperature_k": 300.0,
        "pressure_gpa": null,
        "crystal_structure": "zincblende",
        "space_group": "F m-3 m",
        "kappa_type": "total",
        "direction": null,
        "method": "experimental",
        "condition": "ambient conditions, map interior region",
        "page": 2,
        "evidence": "The thermal conductivity in the interior of the crystal ranges between 1000 and 1300 W m−1 K−1",
        "confidence": "high",
        "source_type": "figure"
      },
      {
        "material": "MgO",
        "thermal_conductivity_w_mk": 80.0,
        "temperature_k": 300.0,
        "pressure_gpa": 0.0,
        "crystal_structure": "halite",
        "space_group": "Fm-3m",
        "kappa_type": "total",
        "direction": null,
        "method": "experimental",
        "condition": "control sample, 0 GPa",
        "page": 4,
        "evidence": "For MgO, we observe a factor of two increases in thermal conductivity upon compression to 20 GPa",
        "confidence": "medium",
        "source_type": "figure"
      },
      {
        "material": "MgO",
        "thermal_conductivity_w_mk": 160.0,
        "temperature_k": 300.0,
        "pressure_gpa": 20.0,
        "crystal_structure": "halite",
        "space_group": "Fm-3m",
        "kappa_type": "total",
        "direction": null,
        "method": "experimental",
        "condition": "control sample, compression to 20 GPa",
        "page": 4,
        "evidence": "For MgO, we observe a factor of two increases in thermal conductivity upon compression to 20 GPa",
        "confidence": "high",
        "source_type": "text"
      }
    ],
    "source_file": "Adv Elect Materials - 2022 - Hou - Thermal Conductivity of BAs under Pressure.pdf"
  },
  {
    "paper_title": "Exceptionally Enhanced Thermal Conductivity of Aluminum Driven by Extreme Pressures: A First-Principles Study",
    "has_thermal_conductivity_data": true,
    "records": [
      {
        "material": "Al (Aluminum)",
        "thermal_conductivity_w_mk": 237.0,
        "temperature_k": 300,
        "pressure_gpa": 0,
        "crystal_structure": null,
        "space_group": null,
        "kappa_type": "total",
        "direction": null,
        "method": "dft",
        "condition": "ambient pressure, room temperature",
        "page": 3,
        "evidence": "first-principles-based results match very well with the experimental results for temperatures of >150 K",
        "confidence": "high",
        "source_type": "figure"
      },
      {
        "material": "Al (Aluminum)",
        "thermal_conductivity_w_mk": null,
        "temperature_k": 100,
        "pressure_gpa": 0,
        "crystal_structure": null,
        "space_group": null,
        "kappa_type": "total",
        "direction": null,
        "method": "dft",
        "condition": "ambient pressure, 100 K",
        "page": 3,
        "evidence": "lattice contribution increases with application of pressure, shown by inset of Figure 3c for ~82 GPa",
        "confidence": "medium",
        "source_type": "figure"
      },
      {
        "material": "Al (Aluminum)",
        "thermal_conductivity_w_mk": null,
        "temperature_k": 300,
        "pressure_gpa": 82,
        "crystal_structure": null,
        "space_group": null,
        "kappa_type": "total",
        "direction": null,
        "method": "dft",
        "condition": "82 GPa pressure, room temperature",
        "page": 3,
        "evidence": "inset of Figure 3c for ~82 GPa pressure showing temperature-dependent thermal conductivity",
        "confidence": "medium",
        "source_type": "figure"
      },
      {
        "material": "Al (Aluminum)",
        "thermal_conductivity_w_mk": null,
        "temperature_k": 300,
        "pressure_gpa": 207,
        "crystal_structure": null,
        "space_group": null,
        "kappa_type": "total",
        "direction": null,
        "method": "dft",
        "condition": "207 GPa pressure, room temperature, ~8x enhancement from ambient",
        "page": 4,
        "evidence": "thermal conductivity of Al at 207 GPa is ~8x higher than that at ambient pressure",
        "confidence": "high",
        "source_type": "text"
      },
      {
        "material": "Al (Aluminum)",
        "thermal_conductivity_w_mk": null,
        "temperature_k": 100,
        "pressure_gpa": 200,
        "crystal_structure": null,
        "space_group": null,
        "kappa_type": "lattice",
        "direction": null,
        "method": "dft",
        "condition": "200 GPa pressure, 100 K, lattice contribution ~50% of total",
        "page": 2,
        "evidence": "contribution from lattice thermal conductivity is further enhanced to ~50% of total at 100 K under 200 GPa",
        "confidence": "high",
        "source_type": "text"
      },
      {
        "material": "Al (Aluminum)",
        "thermal_conductivity_w_mk": null,
        "temperature_k": 300,
        "pressure_gpa": 200,
        "crystal_structure": null,
        "space_group": null,
        "kappa_type": "lattice",
        "direction": null,
        "method": "dft",
        "condition": "200 GPa pressure, 300 K, lattice contribution ~20% of total",
        "page": 2,
        "evidence": "lattice contributions culminate to ~20% of total thermal conductivity at room temperature for 200 GPa",
        "confidence": "high",
        "source_type": "text"
      },
      {
        "material": "Al (Aluminum)",
        "thermal_conductivity_w_mk": null,
        "temperature_k": 300,
        "pressure_gpa": 0,
        "crystal_structure": null,
        "space_group": null,
        "kappa_type": "lattice",
        "direction": null,
        "method": "dft",
        "condition": "ambient pressure, 300 K, lattice contribution ~5% of total",
        "page": 2,
        "evidence": "lattice contribution ~5% at ambient conditions versus ~20% at 200 GPa",
        "confidence": "high",
        "source_type": "text"
      },
      {
        "material": "Al (Aluminum)",
        "thermal_conductivity_w_mk": null,
        "temperature_k": 300,
        "pressure_gpa": 0,
        "crystal_structure": null,
        "space_group": null,
        "kappa_type": "electronic",
        "direction": null,
        "method": "dft",
        "condition": "ambient pressure, electronic thermal conductivity contribution",
        "page": 3,
        "evidence": "electrons are the dominant heat carriers at relatively higher temperatures",
        "confidence": "medium",
        "source_type": "text"
      }
    ],
    "source_file": "Al_JPCL.pdf"
  },
  {
    "paper_title": "Thermal and electrical conductivity of solid iron and iron–silicon mixtures at Earth's core conditions",
    "has_thermal_conductivity_data": true,
    "records": [
      {
        "material": "Fe (pure iron)",
        "thermal_conductivity_w_mk": 313,
        "temperature_k": 6350,
        "pressure_gpa": 329,
        "crystal_structure": null,
        "space_group": null,
        "kappa_type": "electronic",
        "direction": null,
        "method": "dft",
        "condition": "ICB pressure conditions",
        "page": 2,
        "evidence": "thermal conductivities k = 313(1) W m−1 K−1 at P = 329 GPa, T = 6350 K",
        "confidence": "high",
        "source_type": "table"
      },
      {
        "material": "Fe (pure iron)",
        "thermal_conductivity_w_mk": 330,
        "temperature_k": 6350,
        "pressure_gpa": 365,
        "crystal_structure": null,
        "space_group": null,
        "kappa_type": "electronic",
        "direction": null,
        "method": "dft",
        "condition": "Earth's centre pressure conditions",
        "page": 2,
        "evidence": "thermal conductivities k = 330(2) W m−1 K−1 at P = 365 GPa, T = 6350 K",
        "confidence": "high",
        "source_type": "table"
      },
      {
        "material": "Fe (pure iron)",
        "thermal_conductivity_w_mk": 294,
        "temperature_k": 5700,
        "pressure_gpa": 329,
        "crystal_structure": null,
        "space_group": null,
        "kappa_type": "electronic",
        "direction": null,
        "method": "dft",
        "condition": "ICB pressure conditions",
        "page": 2,
        "evidence": "thermal conductivities k = 294(1) W m−1 K−1 at P = 329 GPa, T = 5700 K",
        "confidence": "high",
        "source_type": "table"
      },
      {
        "material": "Fe (pure iron)",
        "thermal_conductivity_w_mk": 307,
        "temperature_k": 5700,
        "pressure_gpa": 364,
        "crystal_structure": null,
        "space_group": null,
        "kappa_type": "electronic",
        "direction": null,
        "method": "dft",
        "condition": "Earth's centre pressure conditions",
        "page": 2,
        "evidence": "thermal conductivities k = 307(1) W m−1 K−1 at P = 364 GPa, T = 5700 K",
        "confidence": "high",
        "source_type": "table"
      },
      {
        "material": "Fe (pure iron)",
        "thermal_conductivity_w_mk": 286,
        "temperature_k": 5500,
        "pressure_gpa": 329,
        "crystal_structure": null,
        "space_group": null,
        "kappa_type": "electronic",
        "direction": null,
        "method": "dft",
        "condition": "ICB pressure conditions",
        "page": 2,
        "evidence": "thermal conductivities k = 286(1) W m−1 K−1 at P = 329 GPa, T = 5500 K",
        "confidence": "high",
        "source_type": "table"
      },
      {
        "material": "Fe (pure iron)",
        "thermal_conductivity_w_mk": 297,
        "temperature_k": 5500,
        "pressure_gpa": 364,
        "crystal_structure": null,
        "space_group": null,
        "kappa_type": "electronic",
        "direction": null,
        "method": "dft",
        "condition": "Earth's centre pressure conditions",
        "page": 2,
        "evidence": "thermal conductivities k = 297(2) W m−1 K−1 at P = 364 GPa, T = 5500 K",
        "confidence": "high",
        "source_type": "table"
      },
      {
        "material": "Fe0.92Si0.08",
        "thermal_conductivity_w_mk": 232,
        "temperature_k": 5700,
        "pressure_gpa": 327,
        "crystal_structure": null,
        "space_group": null,
        "kappa_type": "electronic",
        "direction": null,
        "method": "dft",
        "condition": "ICB conditions, Fe0.92Si0.08",
        "page": 3,
        "evidence": "thermal conductivity k = 232(1) W m−1 K−1 at P = 327 GPa, T = 5700 K",
        "confidence": "high",
        "source_type": "table"
      },
      {
        "material": "Fe0.92Si0.08",
        "thermal_conductivity_w_mk": 237,
        "temperature_k": 5700,
        "pressure_gpa": 365,
        "crystal_structure": null,
        "space_group": null,
        "kappa_type": "electronic",
        "direction": null,
        "method": "dft",
        "condition": "Earth's centre, Fe0.92Si0.08",
        "page": 3,
        "evidence": "thermal conductivity k = 237(1) W m−1 K−1 at P = 365 GPa, T = 5700 K",
        "confidence": "high",
        "source_type": "table"
      },
      {
        "material": "Fe0.93Si0.07",
        "thermal_conductivity_w_mk": 233,
        "temperature_k": 5500,
        "pressure_gpa": 331,
        "crystal_structure": null,
        "space_group": null,
        "kappa_type": "electronic",
        "direction": null,
        "method": "dft",
        "condition": "ICB conditions, Fe0.93Si0.07",
        "page": 3,
        "evidence": "thermal conductivity k = 233(1) W m−1 K−1 at P = 331 GPa, T = 5500 K",
        "confidence": "high",
        "source_type": "table"
      },
      {
        "material": "Fe0.93Si0.07",
        "thermal_conductivity_w_mk": 236,
        "temperature_k": 5500,
        "pressure_gpa": 363,
        "crystal_structure": null,
        "space_group": null,
        "kappa_type": "electronic",
        "direction": null,
        "method": "dft",
        "condition": "Earth's centre, Fe0.93Si0.07",
        "page": 3,
        "evidence": "thermal conductivity k = 236(1) W m−1 K−1 at P = 363 GPa, T = 5500 K",
        "confidence": "high",
        "source_type": "table"
      }
    ],
    "source_file": "Alfe_Fe_EPSL.pdf"
  },
  {
    "paper_title": "On the Temperature and Pressure Dependences of the Effective Thermal Conductivity of Granites",
    "has_thermal_conductivity_data": true,
    "records": [
      {
        "material": "Granite Sample 1 (Dagestan deposit)",
        "thermal_conductivity_w_mk": 4.1,
        "temperature_k": 273,
        "pressure_gpa": 0.0001,
        "crystal_structure": null,
        "space_group": null,
        "kappa_type": "total",
        "direction": null,
        "method": "experimental",
        "condition": "Atmospheric pressure, 273 K",
        "page": 3,
        "evidence": "Figure 1 experimental pressure dependences of thermal conductivity of granites for fixed temperatures",
        "confidence": "medium",
        "source_type": "figure"
      },
      {
        "material": "Granite Sample 1 (Dagestan deposit)",
        "thermal_conductivity_w_mk": 3.6,
        "temperature_k": 323,
        "pressure_gpa": 0.0001,
        "crystal_structure": null,
        "space_group": null,
        "kappa_type": "total",
        "direction": null,
        "method": "experimental",
        "condition": "Atmospheric pressure, 323 K",
        "page": 3,
        "evidence": "Figure 1 experimental pressure dependences of thermal conductivity of granites for fixed temperatures",
        "confidence": "medium",
        "source_type": "figure"
      },
      {
        "material": "Granite Sample 1 (Dagestan deposit)",
        "thermal_conductivity_w_mk": 3.5,
        "temperature_k": 373,
        "pressure_gpa": 0.0001,
        "crystal_structure": null,
        "space_group": null,
        "kappa_type": "total",
        "direction": null,
        "method": "experimental",
        "condition": "Atmospheric pressure, 373 K",
        "page": 3,
        "evidence": "Figure 1 experimental pressure dependences of thermal conductivity of granites for fixed temperatures",
        "confidence": "medium",
        "source_type": "figure"
      },
      {
        "material": "Granite Sample 1 (Dagestan deposit)",
        "thermal_conductivity_w_mk": 3.2,
        "temperature_k": 423,
        "pressure_gpa": 0.0001,
        "crystal_structure": null,
        "space_group": null,
        "kappa_type": "total",
        "direction": null,
        "method": "experimental",
        "condition": "Atmospheric pressure, 423 K",
        "page": 3,
        "evidence": "Figure 1 experimental pressure dependences of thermal conductivity of granites for fixed temperatures",
        "confidence": "medium",
        "source_type": "figure"
      },
      {
        "material": "Granite Sample 1 (Dagestan deposit)",
        "thermal_conductivity_w_mk": 2.9,
        "temperature_k": 473,
        "pressure_gpa": 0.0001,
        "crystal_structure": null,
        "space_group": null,
        "kappa_type": "total",
        "direction": null,
        "method": "experimental",
        "condition": "Atmospheric pressure, 473 K",
        "page": 3,
        "evidence": "Figure 1 experimental pressure dependences of thermal conductivity of granites for fixed temperatures",
        "confidence": "medium",
        "source_type": "figure"
      },
      {
        "material": "Granite Sample 1 (Dagestan deposit)",
        "thermal_conductivity_w_mk": 2.8,
        "temperature_k": 523,
        "pressure_gpa": 0.0001,
        "crystal_structure": null,
        "space_group": null,
        "kappa_type": "total",
        "direction": null,
        "method": "experimental",
        "condition": "Atmospheric pressure, 523 K",
        "page": 3,
        "evidence": "Figure 1 experimental pressure dependences of thermal conductivity of granites for fixed temperatures",
        "confidence": "medium",
        "source_type": "figure"
      },
      {
        "material": "Granite Sample 1 (Dagestan deposit)",
        "thermal_conductivity_w_mk": 4.3,
        "temperature_k": 273,
        "pressure_gpa": 0.4,
        "crystal_structure": null,
        "space_group": null,
        "kappa_type": "total",
        "direction": null,
        "method": "experimental",
        "condition": "400 MPa pressure, 273 K",
        "page": 3,
        "evidence": "Figure 1 experimental pressure dependences of thermal conductivity of granites for fixed temperatures",
        "confidence": "medium",
        "source_type": "figure"
      },
      {
        "material": "Granite Sample 2 (Kola Peninsula)",
        "thermal_conductivity_w_mk": 2.2,
        "temperature_k": 273,
        "pressure_gpa": 0.0001,
        "crystal_structure": null,
        "space_group": null,
        "kappa_type": "total",
        "direction": null,
        "method": "experimental",
        "condition": "Atmospheric pressure, 273 K",
        "page": 3,
        "evidence": "Figure 1 experimental pressure dependences of thermal conductivity of granites for fixed temperatures",
        "confidence": "medium",
        "source_type": "figure"
      },
      {
        "material": "Granite Sample 2 (Kola Peninsula)",
        "thermal_conductivity_w_mk": 2.1,
        "temperature_k": 323,
        "pressure_gpa": 0.0001,
        "crystal_structure": null,
        "space_group": null,
        "kappa_type": "total",
        "direction": null,
        "method": "experimental",
        "condition": "Atmospheric pressure, 323 K",
        "page": 3,
        "evidence": "Figure 1 experimental pressure dependences of thermal conductivity of granites for fixed temperatures",
        "confidence": "medium",
        "source_type": "figure"
      },
      {
        "material": "Granite Sample 3 (Kola Peninsula)",
        "thermal_conductivity_w_mk": 2.05,
        "temperature_k": 273,
        "pressure_gpa": 0.0001,
        "crystal_structure": null,
        "space_group": null,
        "kappa_type": "total",
        "direction": null,
        "method": "experimental",
        "condition": "Atmospheric pressure, 273 K",
        "page": 3,
        "evidence": "Figure 1 experimental pressure dependences of thermal conductivity of granites for fixed temperatures",
        "confidence": "medium",
        "source_type": "figure"
      },
      {
        "material": "Granite Sample 4 (Kola Peninsula)",
        "thermal_conductivity_w_mk": 2.0,
        "temperature_k": 273,
        "pressure_gpa": 0.0001,
        "crystal_structure": null,
        "space_group": null,
        "kappa_type": "total",
        "direction": null,
        "method": "experimental",
        "condition": "Atmospheric pressure, 273 K",
        "page": 3,
        "evidence": "Figure 1 experimental pressure dependences of thermal conductivity of granites for fixed temperatures",
        "confidence": "medium",
        "source_type": "figure"
      },
      {
        "material": "Granite 1",
        "thermal_conductivity_w_mk": 2.8,
        "temperature_k": 700,
        "pressure_gpa": 0.0001,
        "crystal_structure": null,
        "space_group": null,
        "kappa_type": "total",
        "direction": null,
        "method": "experimental",
        "condition": "Atmospheric pressure, extended to 700 K by non-stationary method",
        "page": 6,
        "evidence": "Data on thermal conductivity with quite high accuracy coincided with data obtained by stationary method in same temperature region",
        "confidence": "medium",
        "source_type": "text"
      }
    ],
    "source_file": "Amirova_granite_thermal_Science.pdf"
  },
  {
    "paper_title": "Thermal Conductivity of Gold and Silver at High Pressures",
    "has_thermal_conductivity_data": true,
    "records": [
      {
        "material": "Gold",
        "thermal_conductivity_w_mk": null,
        "temperature_k": 315,
        "pressure_gpa": 0.0,
        "crystal_structure": null,
        "space_group": null,
        "kappa_type": "total",
        "direction": null,
        "method": "experimental",
        "condition": "Atmospheric pressure, unannealed specimen",
        "page": 2,
        "evidence": "average absolute values of a at atmospheric pressure and at T=315 K for the unannealed specimens were a=(1.30±0.02) cm2 s-1 for gold",
        "confidence": "high",
        "source_type": "text"
      },
      {
        "material": "Silver",
        "thermal_conductivity_w_mk": null,
        "temperature_k": 315,
        "pressure_gpa": 0.0,
        "crystal_structure": null,
        "space_group": null,
        "kappa_type": "total",
        "direction": null,
        "method": "experimental",
        "condition": "Atmospheric pressure, unannealed specimen",
        "page": 2,
        "evidence": "average absolute values of a at atmospheric pressure and at T=315 K for the unannealed specimens were a=(1.75±0.05) cm2 s-1 for silver",
        "confidence": "high",
        "source_type": "text"
      },
      {
        "material": "Gold",
        "thermal_conductivity_w_mk": null,
        "temperature_k": 315,
        "pressure_gpa": 0.0,
        "crystal_structure": null,
        "space_group": null,
        "kappa_type": "total",
        "direction": null,
        "method": "experimental",
        "condition": "Atmospheric pressure, annealed specimen",
        "page": 2,
        "evidence": "For the annealed specimens the corresponding values were found to be a=1.33 cm2 s-1 for gold",
        "confidence": "high",
        "source_type": "text"
      },
      {
        "material": "Silver",
        "thermal_conductivity_w_mk": null,
        "temperature_k": 315,
        "pressure_gpa": 0.0,
        "crystal_structure": null,
        "space_group": null,
        "kappa_type": "total",
        "direction": null,
        "method": "experimental",
        "condition": "Atmospheric pressure, annealed specimen",
        "page": 2,
        "evidence": "For the annealed specimens the corresponding values were found to be a=1.81 cm2 s-1 for silver",
        "confidence": "high",
        "source_type": "text"
      }
    ],
    "source_file": "Backstrom_Au_Ag_J_phys_chem_solids.pdf"
  },
  {
    "paper_title": "Defect-modulated thermal transport behavior of BAs under high pressure",
    "has_thermal_conductivity_data": true,
    "records": [
      {
        "material": "BAs",
        "thermal_conductivity_w_mk": 1300,
        "temperature_k": null,
        "pressure_gpa": null,
        "crystal_structure": "cubic",
        "space_group": null,
        "kappa_type": "total",
        "direction": null,
        "method": "dft",
        "condition": "theoretical intrinsic, ambient pressure",
        "page": 2,
        "evidence": "theoretical intrinsic thermal conductivity approaching 1300 W/m K",
        "confidence": "high",
        "source_type": "text"
      },
      {
        "material": "BAs",
        "thermal_conductivity_w_mk": 2200,
        "temperature_k": null,
        "pressure_gpa": null,
        "crystal_structure": "cubic",
        "space_group": null,
        "kappa_type": "total",
        "direction": null,
        "method": "dft",
        "condition": "ab initio, three-phonon scattering only",
        "page": 2,
        "evidence": "cubic BAs could have a thermal conductivity as high as 2200W/m K if only three-phonon scattering is considered",
        "confidence": "high",
        "source_type": "text"
      },
      {
        "material": "BAs",
        "thermal_conductivity_w_mk": 900,
        "temperature_k": null,
        "pressure_gpa": null,
        "crystal_structure": "cubic",
        "space_group": null,
        "kappa_type": "total",
        "direction": null,
        "method": "experimental",
        "condition": "measured in cubic BAs, ambient pressure",
        "page": 2,
        "evidence": "three independent groups reported high thermal conductivity values measured in cubic BAs, ranging from 900 to 1300W/m K",
        "confidence": "medium",
        "source_type": "text"
      },
      {
        "material": "BAs",
        "thermal_conductivity_w_mk": 1300,
        "temperature_k": null,
        "pressure_gpa": null,
        "crystal_structure": "cubic",
        "space_group": null,
        "kappa_type": "total",
        "direction": null,
        "method": "experimental",
        "condition": "measured in cubic BAs, ambient pressure",
        "page": 2,
        "evidence": "three independent groups reported high thermal conductivity values measured in cubic BAs, ranging from 900 to 1300W/m K",
        "confidence": "medium",
        "source_type": "text"
      },
      {
        "material": "BAs",
        "thermal_conductivity_w_mk": 200,
        "temperature_k": null,
        "pressure_gpa": null,
        "crystal_structure": "cubic",
        "space_group": null,
        "kappa_type": "total",
        "direction": null,
        "method": "experimental",
        "condition": "with defects, ambient pressure",
        "page": 2,
        "evidence": "various types of defects can further suppress its thermal conductivity to be lower than 200W/m K",
        "confidence": "medium",
        "source_type": "text"
      },
      {
        "material": "BAs",
        "thermal_conductivity_w_mk": 750,
        "temperature_k": 300,
        "pressure_gpa": 0,
        "crystal_structure": "cubic",
        "space_group": null,
        "kappa_type": "total",
        "direction": null,
        "method": "experimental",
        "condition": "ps-TTR measurement, sample No. 1, spot 1, ambient pressure",
        "page": 3,
        "evidence": "At ambient pressure, the thermal conductivity values were measured with the ps-TTR range from 600 to 900W/mK at selected spots",
        "confidence": "high",
        "source_type": "figure"
      },
      {
        "material": "BAs",
        "thermal_conductivity_w_mk": 1200,
        "temperature_k": 300,
        "pressure_gpa": 15,
        "crystal_structure": "cubic",
        "space_group": null,
        "kappa_type": "total",
        "direction": null,
        "method": "experimental",
        "condition": "ps-TTR measurement, sample No. 1, compressed to 15-20 GPa",
        "page": 3,
        "evidence": "TTR measurements of sample No. 1, at all four selected positions, thermal conductivity shows increase with pressure up to 15–20 GPa",
        "confidence": "medium",
        "source_type": "figure"
      },
      {
        "material": "BAs",
        "thermal_conductivity_w_mk": 150,
        "temperature_k": 300,
        "pressure_gpa": 0,
        "crystal_structure": "cubic",
        "space_group": null,
        "kappa_type": "total",
        "direction": null,
        "method": "experimental",
        "condition": "TDTR measurement, sample No. 2, spot 1, ambient pressure",
        "page": 3,
        "evidence": "TDTR, values range from 100 to 200W/mK, at different spots. thermal conductivity at first spot increases from 150W/m K at ambient",
        "confidence": "high",
        "source_type": "figure"
      },
      {
        "material": "BAs",
        "thermal_conductivity_w_mk": 600,
        "temperature_k": 300,
        "pressure_gpa": 12,
        "crystal_structure": "cubic",
        "space_group": null,
        "kappa_type": "total",
        "direction": null,
        "method": "experimental",
        "condition": "TDTR measurement, sample No. 2, spot 1, compressed to 12 GPa",
        "page": 3,
        "evidence": "thermal conductivity at the first spot increases from 150W/m K at ambient to 600W/m K at 12 GPa",
        "confidence": "high",
        "source_type": "text"
      },
      {
        "material": "BAs",
